Repository: xxPEACExx/Ptyxiaki.v2

## Overview

Ptyxiaki.v2 is a web-based application developed as part of a Bachelor's Thesis project. The system is designed to process, manage, and store large collections of XML documents through a user-friendly web interface.

The application allows users to upload ZIP archives containing XML files, automatically extract and process their contents, and store the extracted information in a MySQL database. It also provides monitoring tools, progress tracking, statistics, and document management features.

The project is built using Python and Flask and is designed to handle large datasets efficiently through background processing and chunked uploads.

---

File: PythonProject/Ptyxiaki/uploaded_files/62/13/EP-1026213-B1.xml (part 1 of 2)
<?xml version="1.0" encoding="UTF-8"?>
<patent-document ucid="EP-1026213-B1" country="EP" doc-number="1026213" kind="B1" date="20141105" family-id="26437575" file-reference-id="252285" date-produced="20180826" status="corrected" lang="EN"><bibliographic-data><publication-reference fvid="151897623" ucid="EP-1026213-B1"><document-id><country>EP</country><doc-number>1026213</doc-number><kind>B1</kind><date>20141105</date><lang>EN</lang></document-id></publication-reference><application-reference ucid="EP-99933134-A" is-representative="YES"><document-id mxw-id="PAPP161787760" load-source="docdb" format="epo"><country>EP</country><doc-number>99933134</doc-number><kind>A</kind><date>19990728</date><lang>JA</lang></document-id><document-id mxw-id="PAPP167941591" load-source="docdb" format="original"><country>EP</country><doc-number>99933134.1</doc-number><date>19990728</date></document-id></application-reference><priority-claims><priority-claim mxw-id="PPC147975413" ucid="JP-24743098-A" load-source="docdb"><document-id format="epo"><country>JP</country><doc-number>24743098</doc-number><kind>A</kind><date>19980901</date></document-id></priority-claim><priority-claim mxw-id="PPC147977134" ucid="JP-9636799-A" load-source="docdb"><document-id format="epo"><country>JP</country><doc-number>9636799</doc-number><kind>A</kind><date>19990402</date></document-id></priority-claim><priority-claim mxw-id="PPC147981311" ucid="JP-9904050-W" linkage-type="W" load-source="docdb"><document-id format="epo"><country>JP</country><doc-number>9904050</doc-number><kind>W</kind><date>19990728</date></document-id></priority-claim></priority-claims><dates-of-public-availability><intention-to-grant-date><date>20140806</date></intention-to-grant-date><search-report-dispatch-date><date>20040908</date></search-report-dispatch-date></dates-of-public-availability><technical-data><classifications-ipcr><classification-ipcr mxw-id="PCL-2142807194" load-source="docdb">H01L  21/3105      20060101A I20051008RMEP        </classification-ipcr><classification-ipcr mxw-id="PCL-2143623556" load-source="docdb">H05K   3/46        20060101ALI20000313BHEP        </classification-ipcr><classification-ipcr mxw-id="PCL-2143623557" load-source="docdb">H01L  21/312       20060101ALI20000313BHEP        </classification-ipcr><classification-ipcr mxw-id="PCL-2143623558" load-source="docdb">C09D 183/04        20060101AFI20000313BHEP        </classification-ipcr><classification-ipcr mxw-id="PCL-2143623559" load-source="docdb">C09D   5/25        20060101ALI20000313BHEP        </classification-ipcr></classifications-ipcr><classifications-cpc><classification-cpc mxw-id="PCL-2073527083" load-source="docdb" scheme="CPC">Y10T 428/31663     20150401 LA20150410BCEP        </classification-cpc><classification-cpc mxw-id="PCL-2142785031" load-source="docdb" scheme="CPC">H01L  21/02126     20130101 LI20130827BHEP        </classification-cpc><classification-cpc mxw-id="PCL-2142788928" load-source="docdb" scheme="CPC">H01L  21/31058     20130101 LI20130827BHEP        </classification-cpc><classification-cpc mxw-id="PCL-2142791639" load-source="docdb" scheme="CPC">C09D 183/04        20130101 LI20130827BHEP        </classification-cpc><classification-cpc mxw-id="PCL-2142798744" load-source="docdb" scheme="CPC">H01L  21/3122      20130101 FI20130827BHEP        </classification-cpc><classification-cpc mxw-id="PCL-2142802197" load-source="docdb" scheme="CPC">H01L  21/02282     20130101 LI20130827BHEP        </classification-cpc><classification-cpc mxw-id="PCL-2142804631" load-source="docdb" scheme="CPC">H01L  21/02216     20130101 LI20130827BHEP        </classification-cpc><classification-cpc mxw-id="PCL-2142808317" load-source="docdb" scheme="CPC">Y10S 525/903       20130101 LA20130518BHEP        </classification-cpc></classifications-cpc><invention-title mxw-id="PT146724335" lang="DE" load-source="patent-office">FLÜSSIGE BESCHICHTUNGSZUSAMMENSETZUNG FÜR SILICABESCHICHTUNG MIT NIEDRIGER DURCHLÖSSIGKEIT UND MIT DIESER ZUSAMMENSETZUNG BESCHICHTETES SUBSTRAT</invention-title><invention-title mxw-id="PT146724336" lang="EN" load-source="patent-office">COATING FLUID FOR FORMING LOW-PERMITTIVITY SILICA-BASED COATING FILM AND SUBSTRATE WITH LOW-PERMITTIVITY COATING FILM</invention-title><invention-title mxw-id="PT146724337" lang="FR" load-source="patent-office">FLUIDE DE REVETEMENT POUR PREPARER UN FILM DE REVETEMENT A BASE DE SILICE A FAIBLE PERMITTIVITE ET SUBSTRAT AVEC FILM DE REVETEMENT A FAIBLE PERMITTIVITE</invention-title><citations><patent-citations><patcit mxw-id="PCIT369337328" load-source="docdb" ucid="EP-0890623-A1"><document-id format="epo"><country>EP</country><doc-number>0890623</doc-number><kind>A1</kind><date>19990113</date></document-id><sources><source name="EXA" created-by-npl="N"/></sources></patcit><patcit mxw-id="PCIT369338919" load-source="docdb" ucid="US-4016129-A"><document-id format="epo"><country>US</country><doc-number>4016129</doc-number><kind>A</kind><date>19770405</date></document-id><sources><source name="EXA" created-by-npl="N"/></sources></patcit><patcit mxw-id="PCIT369338524" load-source="docdb" ucid="US-4478909-A"><document-id format="epo"><country>US</country><doc-number>4478909</doc-number><kind>A</kind><date>19841023</date></document-id><sources><source name="EXA" created-by-npl="N"/></sources></patcit><patcit mxw-id="PCIT369332025" load-source="docdb" ucid="WO-1995002853-A1"><document-id format="epo"><country>WO</country><doc-number>1995002853</doc-number><kind>A1</kind><date>19950126</date></document-id><sources><source name="EXA" created-by-npl="N"/></sources></patcit><patcit mxw-id="PCIT369338740" load-source="docdb" ucid="WO-1997035939-A1"><document-id format="epo"><country>WO</country><doc-number>1997035939</doc-number><kind>A1</kind><date>19971002</date></document-id><sources><source name="EXA" created-by-npl="N"/></sources></patcit></patent-citations></citations></technical-data><parties><applicants><applicant mxw-id="PPAR1002207635" load-source="docdb" sequence="1" format="epo"><addressbook><last-name>JGC CATALYSTS &amp; CHEMICALS LTD</last-name><address><country>JP</country></address></addressbook></applicant><applicant mxw-id="PPAR1002190628" load-source="docdb" sequence="1" format="intermediate"><addressbook><last-name>JGC CATALYSTS AND CHEMICALS LTD.</last-name></addressbook></applicant></applicants><inventors><inventor mxw-id="PPAR1002222232" load-source="docdb" sequence="1" format="epo"><addressbook><last-name>NAKASHIMA AKIRA</last-name><address><country>JP</country></address></addressbook></inventor><inventor mxw-id="PPAR1002224229" load-source="docdb" sequence="1" format="intermediate"><addressbook><last-name>NAKASHIMA, AKIRA</last-name></addressbook></inventor><inventor mxw-id="PPAR1001259322" load-source="patent-office" sequence="1" format="original"><addressbook><last-name>NAKASHIMA, Akira, JGC Catalysts and Chemical Ltd.</last-name><address><street>KITAKYUSHU OPERATION CENTER 13-2, Kitaminato-machi, Wakamatsu-ku</street><city>Kitakyushu-shi, Fukuoka 808-0027</city><country>JP</country></address></addressbook></inventor><inventor mxw-id="PPAR1002186672" load-source="docdb" sequence="2" format="epo"><addressbook><last-name>KOMATSU MICHIO</last-name><address><country>JP</country></address></addressbook></inventor><inventor mxw-id="PPAR1002214694" load-source="docdb" sequence="2" format="intermediate"><addressbook><last-name>KOMATSU, MICHIO</last-name></addressbook></inventor><inventor mxw-id="PPAR1001259321" load-source="patent-office" sequence="2" format="original"><addressbook><last-name>KOMATSU, Michio, JGC Catalysts and Chemical Ltd.</last-name><address><street>KITAKYUSHU OPERATION CENTER 13-2, Kitaminato-machi, Wakamatsu-ku</street><city>Kitakyushu-shi, Fukuoka 808-0027</city><country>JP</country></address></addressbook></inventor></inventors><assignees><assignee mxw-id="PPAR1001259320" load-source="patent-office" sequence="1" format="original"><addressbook><last-name>JGC Catalysts and Chemicals Ltd.</last-name><iid>101098192</iid><address><street>580 Horikawa-cho Saiwai-ku</street><city>Kawasaki-shi Kanagawa</city><country>JP</country></address></addressbook></assignee></assignees><agents><agent mxw-id="PPAR1001259319" load-source="patent-office" sequence="1" format="original"><addressbook><last-name>Matthews, Derek Peter</last-name><iid>100028988</iid><address><street>Dehns St Bride's House 10 Salisbury Square</street><city>London EC4Y 8JD</city><country>GB</country></address></addressbook></agent></agents></parties><international-convention-data><pct-or-regional-filing-data ucid="JP-1999004050-W"><document-id><country>JP</country><doc-number>1999004050</doc-number><kind>W</kind><date>19990728</date><lang>JA</lang></document-id></pct-or-regional-filing-data><pct-or-regional-publishing-data ucid="WO-2000012640-A1"><document-id><country>WO</country><doc-number>2000012640</doc-number><kind>A1</kind><date>20000309</date><lang>JA</lang></document-id></pct-or-regional-publishing-data><designated-states><ep-contracting-states><country mxw-id="DS596650149" load-source="docdb">DE</country><country mxw-id="DS596650150" load-source="docdb">GB</country><country mxw-id="DS596589723" load-source="docdb">NL</country></ep-contracting-states></designated-states></international-convention-data></bibliographic-data><description mxw-id="PDES82371627" lang="EN" load-source="patent-office"><!-- EPO <DP n="1"> --><heading id="h0001"><u>FIELD OF THE INVENTION</u></heading><p id="p0001" num="0001">The present invention relates to a coating liquid for forming a silica-containing film with a low dielectric constant which enables forming a low-density film having a dielectric constant as low as 3 or less and being excellent in the resistance to oxygen plasma and process adaptation such as etching performance, and relates to a substrate coated with a silica-containing film which exhibits the above properties.</p><heading id="h0002"><u>BACKGROUND OF THE INVENTION</u></heading><p id="p0002" num="0002">In semiconductor devices with a multi-level interconnect integrated at design rules of 0.25 micron or less, metal wiring impedance attributed to electrostatic induction is increased because of a narrow spacing between metal wiring layers required for the advanced integration of such semiconductor devices. Thus, a delay of response speed and an increase of power consumption become problems to be resolved. For coping with this, it is necessary to minimize the dielectric constant of an interconnect insulating film disposed between a semiconductor substrate and a metal wiring layer such as an aluminum wiring layer or between metal wiring layers.<!-- EPO <DP n="2"> --></p><p id="p0003" num="0003">The interconnect insulating film disposed for the above purpose is generally formed on a substrate by a vapor phase growth method such as a CVD (chemical vapor deposition) method or by a coating method using a conventional coating liquid.</p><p id="p0004" num="0004">However, it is believed that the dielectric constant of silica-containing film obtained by the vapor phase growth method such as the CVD method is 3.5 (in case of a fluorine-doped silica film) or higher, and forming a silica-containing film having a dielectric constant of lower than 3 is difficult. On the other hand, the coating film containing a polyaryl resin, a fluorinated polyimide resin or a fluoro-resin, which is formed on a substrate by the CVD method or the coating method, exhibits a dielectric constant of about 2. However, these films have drawbacks in that not only the adhesion to a substrate surface or to a resist material employed in its processing is poor, but also the resistance to chemicals and oxygen plasma is inferior.</p><p id="p0005" num="0005">The conventional coating liquid for forming a silica-containing film, which comprises a partial hydrolyzate of alkoxysilane, enables obtaining a coating film with a dielectric constant of about 2.5. However, the coating film has a drawback in that the adhesion to a substrate surface is poor.</p><p id="p0006" num="0006">Some of the inventors of the present invention found that the silica-containing film obtained from a coating liquid comprising a product of reaction between fine particles of silica and a halogenated silane or a hydrolyzate thereof exhibits a dielectric constant as low as 3 or less and is excellent in not<!-- EPO <DP n="3"> --> only the adhesion to a substrate surface, mechanical strength and chemical resistance such as alkali resistance but also the crack resistance. Based on such finding, a patent application was filed and published as Japanese Patent Laid-open Publication No. <patcit id="pcit0001" dnum="JP9315812A"><text>9(1997)-315812</text></patcit>.</p><p id="p0007" num="0007">In order to obtain an insulating film with a low-dielectric constant, it was proposed to form a porous low-density film so as to decrease the dielectric constant. For example, Japanese Patent Laid-Open Publication No. <patcit id="pcit0002" dnum="JP8330300A"><text>8(1996)-330300</text></patcit> discloses a process for forming an insulating film with a dielectric constant of not more than 3. According to the invention disclosed in this gazette, the insulating film having a low-dielectric constant is formed by applying a coating liquid dissolved therein a gas-generating substance of organic components such as 5-naphthoquinonediazidosulfonic esters, 4-naphthoquinonediazidosulfonic esters, quinonediazides, diazonium salts, azide compounds, maleic acid derivatives, acetoacetic acid derivatives, diazomeldrum derivatives, t-butoxycarbonic ester derivatives and polybutenesulfone derivatives onto a substrate by an SOG (spinning on glass) method, and then heating the thus coated film or irradiating it with an radiation to render the film porous.</p><p id="p0008" num="0008">However, it is known that although an insulating film having a dielectric constant of not more than 3 can be obtained from the coating liquid containing such a gas-generating substance,<!-- EPO <DP n="4"> --> the adhesion of the resulting film to a substrate and film strength are not always satisfactory.</p><p id="p0009" num="0009">As a result of various studies made by the inventors of the present invention, it was found that rendering the coating film too porous to attain a low-dielectric constant will cause deterioration of the film quality attributed to the irradiation of oxygen plasma in the process of plasma etching or peeling of a resist material, and such a deterioration tendency is conspicuous particularly in a porous film (including a porous silica-containing film) having pores or voids with a relatively large size.</p><p id="p0010" num="0010">Under such circumstances as described above, there has been a strong requirement for development of a coating liquid for forming a silica-containing film with a low-dielectric constant, which enables forming a low-density insulating film having a dielectric constant as low as 3 or less and being excellent in the resistance to oxygen plasma and process adaptation such as etching performance as well as in the adhesion to a substrate and film strength.</p><p id="p0011" num="0011"><patcit id="pcit0003" dnum="WO9502853A"><text>WO 95/02853</text></patcit> discloses a photoconductor element for use in electrophotographic imaging, including a barrier layer comprising an organic polyer and silica, but does not address the problem of resistance to oxygen plasma, or etching performance.</p><heading id="h0003">SUMMARY OF THE INVENTION</heading><p id="p0012" num="0012">The present invention has been accomplished with a view to solving the above problems of the prior art. Accordingly, the present invention provides a substrate coated with a silica-containing film with a low-dielectric constant of 3 or less, which<!-- EPO <DP n="5"> --> is a low-density film formed by:
<ul><li>applying a coating liquid for forming said silica-containing film onto a substrate, heating the thus coated film, and then</li><li>decomposing or vaporizing the readily decomposable resin contained in the film by a heat treatment at a temperature of not higher than 500°C or by an irradiation with ultraviolet radiation, infrared radiation, electron beam, X-ray or oxygen plasma;</li><li>wherein said coating liquid for forming said silica-containing film comprises an interpenetrated polymer composition mainly constituted by
<ol><li>(i) a polysiloxane and</li><li>(ii) a readily decomposable resin,</li></ol></li></ul>
in which the components (i) and (ii) are entangled in each other on the molecular chain level;<br/>
said polysiloxane being a product of reaction between fine particles of silica having an average particle diameter in the range 5 to 50 nm, and a hydrolyzate of at least one alkoxysilane represented by the following formula (I):<br/>
<br/>
        X<sub>n</sub>Si(OR)<sub>4-n</sub>     (I),<br/>
<br/>
wherein X represents a hydrogen atom, a fluorine atom, an unfluorinated or fluorinated alkyl group of 1 to 8 carbon atoms, an aryl group or a vinyl group; R represents a hydrogen atom, an alkyl group of 1 to 8 carbon atoms, an aryl group or a vinyl group; and n is an integer of 0 to 3; and<br/>
said readily decomposable resin being a resin selected from the group consisting of cellulose resins, polyamide resins, polyester resins, acrylic resins, polyether resins, polyolefin resins and epoxy resins;<br/>
<!-- EPO <DP n="6"> -->wherein the mixing ratio (A/B) by weight, in terms of SiO<sub>2</sub>, of the fine particles of silica (A) to the alkoxysilane (B) represented by the above formula (I), both being used for preparing the polysiloxane, is in the range of 1/99 to 10/90; and<br/>
wherein the weight ratio (C/D) of the polysiloxane (C), in terms of SiO<sub>2</sub>, to the readily decomposable resin (D), both being a constituent part of the polymer composition, is in the range of 95/5 to 50/50.</p><p id="p0013" num="0013">The coating is excellent not only in the resistance to oxygen plasma and process adaptation such as etching performance, but also in the adhesion to a substrate, and film strength.</p><p id="p0014" num="0014">The fine particles of silica are preferably obtained by hydrolyzing at least one alkoxysilane represented by the above formula (I), optionally followed by aging.</p><p id="p0015" num="0015">The polysiloxane is preferably obtained by allowing a hydrolyzate of at least one alkoxysilane represented by the above formula (I) to react with the surfaces of the fine particles of silica.</p><p id="p0016" num="0016">The readily decomposable resin is preferable to be a resin which is decomposed or vaporized by heating at a temperature of not higher than 500°C or by irradiating with ultraviolet radiation, infrared radiation, electron beam, X-ray or oxygen plasma. Moreover, the readily decomposable resin is preferable to have a number-average molecular weight of 500 to 50,000 in terms of polystyrene.</p><p id="p0017" num="0017">The polymer composition is preferably obtained by performing a catalytic hydrolysis reaction of alkoxysilane in a solution comprising:
<ol><li>(a) the fine particles of silica having an average particle diameter of 5 to 50 nm,</li><li>(b) at least one alkoxysilane represented by the above formula (I), and</li><li>(c) the readily decomposable resin dissolved in an organic solvent being insoluble in water,</li></ol><!-- EPO <DP n="7"> -->
with addition thereto of water and an acid catalyst, or an aqueous solution containing the acid catalyst.</p><p id="p0018" num="0018">In the substrate coated with a silica-containing film with a low-dielectric constant of 3 or less, the average diameter of pores or voids present in the low-density film formed by the above method is preferable to be not more than 5 nm.</p><heading id="h0004"><u>BEST MODE FOR CARRYING OUT THE INVENTION</u></heading><p id="p0019" num="0019">The coating liquids for forming a silica-containing film with a low-dielectric constant and the substrate coated with such a film according to the present invention are described below in detail.</p><heading id="h0005"><u>COATING LIQUID FOR FORMING A SILICA-CONTAINING FILM WITH A</u></heading><heading id="h0006"><u>LOW-DIELECTRIC CONSTANT</u></heading><p id="p0020" num="0020">The coating liquid for forming a silica-containing film with a low-dielectric constant according to the present invention comprises an interpenetrated polymer composition, which is mainly constituted by (i) a polysiloxane and (ii) a readily decomposable resin, in which the components (i) and (ii) are entangled in each other on the molecular level.</p><heading id="h0007"><u>POLYSILOXANE</u></heading><p id="p0021" num="0021">In the present invention, polysiloxane can be obtained as a product of reaction between fine particles of silica and a hydrolyzate of at least one alkoxysilane represented by the following formula (I):<br/>
<br/>
<!-- EPO <DP n="8"> -->        X<sub>n</sub>Si(OR)<sub>4-n</sub>     (I),<br/>
<br/>
wherein X represents a hydrogen atom, a fluorine atom, an unfluorinated or fluorinated alkyl group of 1 to 8 carbon atoms, an aryl group or a vinyl group; R represents a hydrogen atom, an alkyl group of 1 to 8 carbon atoms, an aryl group or a vinyl group; and n is an integer of 0 to 3.</p><heading id="h0008"><u>Fine particles of silica</u></heading><p id="p0022" num="0022">The fine particles of silica can be obtained by hydrolyzing at least one alkoxysilane represented by the above formula (I) and polycondensing the hydrolyzate of the alkoxysilane under the presence of water, an organic solvent and ammonia. For preparing the fine particles of silica, a process described in the aforesaid<!-- EPO <DP n="9"> --> Japanese Patent Laid-Open Publication No. <patcit id="pcit0004" dnum="JP9315812A"><text>9(1997)-315812 </text></patcit>or other processes hitherto known is employable. Examples of the suitable alkoxysilanes represented by the above formula (I) include tetramethoxysilane, tetraethoxysilane, tetraisopropoxysilane, tetrabutoxysilane, tetraoctylsilane, methyltrimethoxysilane, methyltriethoxysilane, methyltriisopropoxysilane, ethyltrimethoxysilane, ethyltriethoxysilane, ethyltriisopropoxysilane, octyltrimethoxysilane, octyltriethoxysilane, vinyltrimethoxysilane, vinyltriethoxysilane, phenyltrimethoxysilane, phenyltriethoxysilane, trimethoxysilane, triethoxysilane, triisopropoxysilane, fluorotrimethoxysilane, fluorotriethoxysilane, dimethyldimethoxysilane, dimethyldiethoxysilane, diethyldimethoxysilane, diethyldiethoxysilane, dimethoxysilane, diethoxysilane, difluorodimethoxysilane, difluorodiethoxysilane, trifluoromethyltrimethoxysilane and trifluoromethyltriethoxysilane.</p><p id="p0023" num="0023">The organic solvent is selected from among, for example, alcohols such as methanol, ethanol, propanol and butanol, ketones such as methylethylketone and methylisobutylketone, glycol ethers such as methylcellosolve, ethylcellosolve and propyleneglycolmonopropylether, glycols such as ethyleneglycol, propyleneglycol and hexyleneglycol and esters such as methylacetate, ethylacetate, methyllactate and ethyllactate.<!-- EPO <DP n="10"> --></p><p id="p0024" num="0024">A method for preparing the fine particles of silica is described below more concretely.</p><p id="p0025" num="0025">Specifically, the method for producing the fine particles of silica may comprise a mixing stage at which at least one alkoxysilane and aqueous ammonia are added to a solution essentially composed of water and alcohol under agitation, so as to effect a hydrolysis reaction of the alkoxysilane.</p><p id="p0026" num="0026">In the solution, it is preferable that water, which is necessary for the hydrolysis reaction of alkoxysilane, is contained in an amount of 0.5 to 50 mol, more preferably 1 to 25 mol, per mol of the Si-OR group which is a constituent part of the alkoxysilane.</p><p id="p0027" num="0027">On the other hand, ammonia, which functions as a catalyst, is preferably added in an amount of 0.01 to 1 mol, more preferably 0.05 to 0.8 mol, per mol of the alkoxysilane in terms of SiO<sub>2</sub>.</p><p id="p0028" num="0028">The hydrolysis reaction of alkoxysilane is preferably performed in a heat-resistant and pressure-resistant vessel such as an autoclave at a temperature of not lower than 180°C, especially 200°C or higher. The reaction products may be aged at the same temperature as that for the hydrolysis reaction or at a higher temperature than that for it. The higher the reaction temperature and/or aging temperature, the further the polycondensation of the hydrolyzate of alkoxysilane is promoted and then the fine particles of silica is more densified at the inside thereof. When the hydrolysis reaction and/or aging are carried out at such temperatures, the fine particles of silica<!-- EPO <DP n="11"> --> are highly densified, whereby the moisture adsorptivity of the fine particles per se is lowered and the amount of functional groups remaining on the particle surface is reduced.</p><p id="p0029" num="0029">The formation and growth of fine particles of silica can also be carried out by adding a high-boiling-point solvent such as ethyleneglycol to, for example, the above solution containing water and alcohol under agitation, and then performing the hydrolysis reaction of alkoxysilane. If such a high-boiling-point solvent is present in the solution at the time of which the alkoxysilane is hydrolyzed, a transesterification reaction of alkoxy group will be realized. As a result, the high-boiling-point solvent is captured in the internal parts of fine particles of silica, thereby obtaining fine particles of porous low-density silica.</p><p id="p0030" num="0030">Moreover, in the present invention, silica-sol obtained by subjecting an alkali metal silicate or the like to an ion exchange stage or a hydrolysis stage may be used as the fine particles of silica for the present invention. In addition, fine particles of porous zeolite obtained by removing aluminum from a zeolite mainly composed of aluminosilicate can also be used for the present invention.</p><p id="p0031" num="0031">The average particle diameter of the fine particles of silica is in the range of 5 to 50 nm, more preferably 10 to 50 nm. As far as the average particle diameter is in these ranges, the fine particles of silica may be either those of uniform particle size or a mixture of at least two types of fine<!-- EPO <DP n="12"> --> particles having different particle sizes. The shape of the fine particles of silica may be either spherical or non-spherical. When the average particle diameter is less than 5 nm, it is difficult for the coating liquid to have good stability with time. On the other hand, when the average particle diameter is more than 50 nm, problems are likely to occur at the time of micro-processing at a microphotolithography stage.</p><heading id="h0009"><u>Preparation of polysiloxane</u></heading><p id="p0032" num="0032">The polysiloxane for use in the present invention can be obtained by mixing the fine particles of silica and at least one alkoxysilane represented by the following formula (I) in an organic solvent and then performing a hydrolysis reaction of the alkoxysilane under the presence of water and a catalyst:<br/>
<br/>
        X<sub>n</sub>Si(OR)<sub>4-n</sub>     (I),<br/>
<br/>
wherein X represents a hydrogen atom, a fluorine atom, an unfluorinated or fluorinated alkyl group of 1 to 8 carbon atoms, an aryl group or a vinyl group; R represents a hydrogen atom, an alkyl group of 1 to 8 carbon atoms, an aryl group or a vinyl group; and n is an integer of 0 to 3.</p><p id="p0033" num="0033">Examples of the alkoxysilanes represented by the above formula (I) include the same alkoxysilanes as those employed in the preparation of the fine particles of silica. The alkoxysilane for use in this stage may be the same as or different from that employed in the preparation of fine particles of silica.<!-- EPO <DP n="13"> --></p><p id="p0034" num="0034">As for the organic solvents, not only the same organic solvents as employed in the preparation of the fine particles of silica but also hydrocarbons such as hexane, cyclohexane and octane, and aromatic hydrocarbons such as toluene, xylene and mesitylene can be used.</p><p id="p0035" num="0035">As for the catalysts, inorganic acids such as hydrochloric acid, nitric acid and sulfuric acid, and organic acids such as acetic acid, oxalic acid and toluenesulfonic acid, and compounds exhibiting acidity in an aqueous solution such as metallic soap can be used.</p><p id="p0036" num="0036">The catalyst is preferably added in an amount of 0.001 to 1 mol, per mol of the alkoxysilane.</p><p id="p0037" num="0037">In addition, water, which is necessary for the hydrolysis reaction of alkoxysilane, is preferably added in an amount of 0.1 to 5 mol, more preferably 0.1 to 2 mol, per mol of the Si-OR group which is a constituent part of the alkoxysilane.</p><p id="p0038" num="0038">The mixing ratio (A/B) by weight, in terms of SiO<sub>2</sub>, of the fine particles of silica (A) to the alkoxysilane (B) represented by the above formula (I), both being used for preparing the polysiloxane, is in the range of 1/99 to 10/90, more preferably 1/99 to 5/95. When the mixing ratio (A/B) is less than 1/99, the hydrolysis reaction of alkoxysilane proceeds not only on the surfaces of the fine particles of silica but also in bulk organic solvent and at the places beyond the surfaces thereof, and as a result, the resulting coating liquid containing polysiloxane and an extra hydrolyzate of alkoxysilane may exhibit<!-- EPO <DP n="14"> --> poor stability with time. When the mixing ratio (A/B) is more than 10/90, the bonding strength between the particles of polysiloxane in the silica-containing film coated on a substrate is lowered because of a lack of the hydrolyzate of alkoxysilane reacted with the surfaces of the fine particles of silica, and the film strength tends to be insufficient.</p><p id="p0039" num="0039">Although the reacting conditions at this stage are not limited, it is preferable that the reaction be performed under agitation at a temperature of not higher than 100 °C, more preferably 80 °C or lower, for a period of 0.5 to 5 hours, more preferably 0.5 to 3 hours.</p><p id="p0040" num="0040">Under the above conditions, a polysiloxane of which the hydrolyzate of alkoxysilane has bonded to the surfaces of the fine particles of silica is obtained.</p><p id="p0041" num="0041">However, the process for preparing such a polysiloxane is not limited to those as described above. For example, a polysiloxane prepared by the process described in Japanese Patent Laid-Open Publication No. <patcit id="pcit0005" dnum="JP9315812A"><text>9(1997)-315812</text></patcit> is also employable.</p><p id="p0042" num="0042">The polymer composition according to the present invention can be directly prepared by performing a catalytic hydrolysis reaction in a solution comprising the fine particles of silica, the alkoxysilane represented by the above formula (I) and the readily decomposable resin, without subjecting to the stage of preparation for the polysiloxane, detail of which is as described below.<!-- EPO <DP n="15"> --></p><heading id="h0010"><u>Readily decomposable resin</u></heading><p id="p0043" num="0043">The readily decomposable resin for use in the present invention has a property of being decomposed or vaporized by heating at a temperature of not higher than 500 °C, or by an irradiation with ultraviolet radiation, infrared radiation, electron beam, X-ray or oxygen plasma. Suitable readily decomposable resins are cellulose resins, polyamide resins, polyester resins, acrylic resins, polyether resins, polyolefin resins and epoxy resins.</p><p id="p0044" num="0044">The number-average molecular weight of these readily decomposable resins is preferably in the range of 500 to 50,000, more preferably 5,000 to 30,000 in terms of polystyrene. When the number-average molecular weight of the resin is more than 50,000, pores or voids with a relatively large size are likely to be formed in the silica-containing film coated on a substrate at the time when the resin is decomposed or vaporized. As a result, poor adhesion of the resulting film to a substrate, lowering of the film strength, soaking of the etching gas components and deterioration of the film quality attributed to the irradiation of oxygen plasma are likely to occur when such a resin is employed. When the number-average molecular weight of the resin is less than 500, a low-density film cannot be formed, and it becomes difficult to lower the dielectric constant of the resulting silica-containing film.</p><heading id="h0011"><u>Polymer composition</u></heading><p id="p0045" num="0045">The polymer composition for use in the present invention is a composition mainly constituted by (i) a polysiloxane and (ii) a readily decomposable resin.<!-- EPO <DP n="16"> --></p><p id="p0046" num="0046">The polymer composition is an interpenetrated polymer composition in which the polysiloxane and the readily decomposable resin are homogeneously entangled in each other on the molecular chain level.</p><p id="p0047" num="0047">In the polymer composition, the weight ratio (C/D) of the polysiloxane (C), in terms of SiO<sub>2</sub>, to the readily decomposable resin (D) is in the range of 95/5 to 50/50, more preferably 90/10 to 50/50. When the coating liquid containing such components at the weight ratio (C/D) of more than 95/5 is used, a silica-containing film with a dielectric constant of lower than 3 is not always obtainable, and also when the weight ratio (C/D) is less than 50/50, the film strength of the silica-containing film is decreased to an insufficient level.</p><p id="p0048" num="0048">The polymer composition is preferable to have a number-average molecular weight of 500 to 50,000, more preferably 1,000 to 30,000 in terms of polystyrene.</p><p id="p0049" num="0049">The polymer composition can be prepared by mixing (i) the polysiloxane with (ii) the readily decomposable resin dissolved in any of organic solvents such as ketones, ethers, esters, hydrocarbons and aromatic hydrocarbons. Prior to preparing such a mixture, at least one alkoxysilane represented by the above formula (I) may be optionally added to the organic solvent.<!-- EPO <DP n="17"> --></p><p id="p0050" num="0050">Thus obtained solution containing a mixture of the polysiloxane and the readily decomposable resin is preferable to agitate at a temperature of 20 to 60 °C for a period of 1 to 6 hours under the presence of a small amount of water and an acid catalyst. By agitating it under such a temperature condition, a secondary hydrolysis reaction of polysiloxane proceeds in the skeleton of the readily decomposable resin, thereby obtaining an interpenetrated polymer composition in which the polysiloxane and the readily decomposable resin are homogeneously entangled. However, there is a possibility that depending on the sort of the readily decomposable resins and other conditions to be employed, such a homogeneously entangled composition may be unobtainable.</p><p id="p0051" num="0051">The polymer composition can be directly prepared by performing a catalytic hydrolysis reaction in a solution comprising the fine particles of silica, the alkoxysilane represented by the above formula (I) and the readily decomposable resin dissolved in an organic solvent which is insoluble in water. According to this method, the interpenetrated polymer composition can be easily prepared.</p><p id="p0052" num="0052">Specifically, such a polymer composition can be directly obtained by performing a catalytic hydrolysis reaction of alkoxysilane in a solution comprising:
<ol><li>(a) the fine particles of silica having an average particle diameter of 5 to 50 nm,</li><li>(b) at least one alkoxysilane represented by the above<!-- EPO <DP n="18"> --> formula (I), and</li><li>(c) the readily decomposable resin dissolved in an organic solvent being insoluble in water,<br/>
